Repository: cadenmyers13/diffpy.cmipdf

|Icon| |title|_
===============

.. |title| replace:: diffpy.cmipdf
.. _title: https://diffpy.github.io/diffpy.cmipdf

.. |Icon| image:: https://avatars.githubusercontent.com/diffpy
        :target: https://diffpy.github.io/diffpy.cmipdf
        :height: 100px

|PyPI| |Forge| |PythonVersion| |PR|

|CI| |Codecov| |Black| |Tracking|

.. |Black| image:: https://img.shields.io/badge/code_style-black-black
        :target: https://github.com/psf/black

.. |CI| image:: https://github.com/diffpy/diffpy.cmipdf/actions/workflows/matrix-and-codecov-on-merge-to-main.yml/badge.svg
        :target: https://github.com/diffpy/diffpy.cmipdf/actions/workflows/matrix-and-codecov-on-merge-to-main.yml

.. |Codecov| image:: https://codecov.io/gh/diffpy/diffpy.cmipdf/branch/main/graph/badge.svg
        :target: https://codecov.io/gh/diffpy/diffpy.cmipdf

.. |Forge| image:: https://img.shields.io/conda/vn/conda-forge/diffpy.cmipdf
        :target: https://anaconda.org/conda-forge/diffpy.cmipdf

.. |PR| image:: https://img.shields.io/badge/PR-Welcome-29ab47ff
        :target: https://github.com/diffpy/diffpy.cmipdf/pulls

.. |PyPI| image:: https://img.shields.io/pypi/v/diffpy.cmipdf
        :target: https://pypi.org/project/diffpy.cmipdf/

.. |PythonVersion| image:: https://img.shields.io/pypi/pyversions/diffpy.cmipdf
        :target: https://pypi.org/project/diffpy.cmipdf/

.. |Tracking| image:: https://img.shields.io/badge/issue_tracking-github-blue
        :target: https://github.com/diffpy/diffpy.cmipdf/issues

The code of the PDF pack of the diffpy.cmi package.

``diffpy.cmipdf`` calculates and refines atomic pair distribution functions
(PDFs) with ``diffpy.srfit``. ``PDFGenerator`` and ``DebyePDFGenerator``
calculate the PDF of a crystal or of an isolated scatterer, such as a
nanoparticle or molecule, with ``diffpy.srreal``. ``PDFContribution`` sets up a
PDF fit from a data file and one or more structures, ``PDFParser`` reads PDF
data and its metadata, and ``diffpy.cmipdf.characteristicfunctions`` provides
nanoparticle shape functions. Structures are adapted for refinement by
``diffpy.cmistructure``.

This code was moved from ``diffpy.srfit.pdf``. Example refinements are in
`docs/examples <https://github.com/diffpy/diffpy.cmipdf/tree/main/docs/examples>`_.

For more information about the diffpy.cmipdf library, please consult our `online documentation <https://diffpy.github.io/diffpy.cmipdf>`_.

Citation
--------

If you use diffpy.cmipdf in a scientific publication, we would like you to cite this package as

        diffpy.cmipdf Package, https://github.com/diffpy/diffpy.cmipdf

File: docs/examples/pdf/fitNi/solutions/diffpy-cmi/res/Fit_Ni_Bulk.res
Results written: Mon Nov 24 20:56:33 2025
produced by cadenmyers
crystal_HF.

Some quantities invalid due to missing profile uncertainty
Overall (Chi2 and Reduced Chi2 invalid)
------------------------------------------------------------------------------
Residual       10.57852943
Contributions  10.57852943
Restraints     0.00000000
Chi2           10.57852943
Reduced Chi2   0.00218339
Rw             0.02942970

Variables (Uncertainties invalid)
------------------------------------------------------------------------------
Calib_Qbroad  1.68086175e-02 +/- 2.59401198e-03
Calib_Qdamp   4.52977362e-02 +/- 9.58279254e-04
Ni_Delta2     1.95751704e+00 +/- 3.00262551e-01
fcc_ADP       5.87580800e-03 +/- 1.65380444e-04
fcc_Lat       3.52458308e+00 +/- 2.30476044e-04
s1            4.36675971e-01 +/- 7.47793282e-03

Variable Correlations greater than 25% (Correlations invalid)
------------------------------------------------------------------------------
corr(fcc_ADP, Calib_Qbroad)       -0.7338
corr(Calib_Qdamp, Calib_Qbroad)   -0.7333
corr(s1, fcc_ADP)                 0.6691
corr(s1, Calib_Qdamp)             0.6286
corr(fcc_ADP, Calib_Qdamp)        0.4992
corr(s1, Calib_Qbroad)            -0.4562
corr(fcc_ADP, Ni_Delta2)          0.3226
